Repository: materialsgenomefoundation/espei.org

[!IMPORTANT]
This repository is archived. The contents have been merged into the main [repository](https://github.com/PhasesResearchLab/ESPEI)

# espei.org Quarto site

## TODO:
- Update png logos to the versions with transparency (for dark mode)
- Enable "tabbed" mode in the Cu-Mg tutorials for comparing command line vs. running interactively with Python code
- API docs automation:
  - Make API docs more automated in terms of discovery. Using `__all__` and/or pointing to modules with things well documented should simplify.
  - Make API docs more automated in terms of integrating the outputs of `quartodoc build` into the site (see the notes in `_quarto.yml`)
- Content to add:
  - CLI reference document
  - Need to document equilibrium thermochemical data
  - 2022 workshop Cr-Ni example (with tabbed mode for command line vs. Python)
  - 2023 workshop Cu-Mg example (update Cu-Mg example with UQ steps)
  - Explanation: parameter selection, incorporate details from the 2024 paper
  - Explanation: likelihood functions: incorporate details from dissertation, 2022 Calphad presentation and Courtney's 2024 paper (specifically on ZPF residual)
  - Explanation: MCMC how it works and propagation, specifically the ensemble method used (if we incorporate HMC/NUTS/(insert gradient based MCMC) soon, then we should just wait until that's done)

File: tutorials/cu-mg-example.qmd
---
title: "Cu-Mg Example"
---

The Cu-Mg binary system is an interesting and simple binary subsystem
for light metal alloys. It has been modeled in the literature by
[\[Coughanowr1991\]](#Coughanowr1991){.citation},
[\[Zuo1993\]](#Zuo1993){.citation}, and
[\[Zhou2007\]](#Zhou2007){.citation} and was featured as a case study in
Computational Thermodynamics: The Calphad Method
[\[Lukas2007\]](#Lukas2007){.citation}.

Here we will combine density functional theory and experimental
calculations of single-phase data to generate a first-principles phase
diagram. Then that database will be used as a starting point for a
Markov Chain Monte Carlo (MCMC) Bayesian optimization of the parameters
to fit zero-phase fraction data.

## Input data

All of the input data for ESPEI is stored in a public
[ESPEI-datasets](https://github.com/phasesresearchlab/espei-datasets)
repository on GitHub. The data in this repository is Creative Commons
Attribution 4.0 (CC-BY-4.0) licensed and may be used, commercialized or
reused freely.

In order to run ESPEI with the data in ESPEI-datasets, you should clone
this repository to your computer. Files referred to throughout this
tutorial are found in the [CU-MG]{.title-ref} folder. The input files
will be very breifly explained in this tutorial so that you are able to
know their use. A more detailed description of the files is found on the
`Input data`{.interpreted-text role="ref"} page.

If you make changes or additions, you are encouraged to share these back
to the ESPEI-datasets repository so that others may benefit from this
data as you have. You may then add your name to the CONTRIBUTORS file as
described in the README.

## Phases and Calphad models

The Cu-Mg system contains five stable phases: Liquid, disordered fcc and
hcp, the C15 Laves phase and the CuMg2 phase. All of these phases will
be modeled as solution phases, except for CuMg2, which will be
represented as a stoichiometric compound. The phase names and
corresponding sublattice models are as follows:

    LIQUID:    (CU, MG)1
    FCC_A1:    (CU, MG)1 (VA)1
    HCP_A3:    (CU, MG)1 (VA)1
    LAVES_C15: (CU, MG)2 (CU, MG)1
    CUMG2:     (CU)1 (MG)2

These phase names and sublattice models are described in the JSON file
[Cu-Mg-input.json]{.title-ref} file as seen below

``` json
{
  "components": ["CU", "MG", "VA"],
  "phases": {
         "LIQUID" : {
            "sublattice_model": [["CU", "MG"]],
            "sublattice_site_ratios": [1]
         },
         "CUMG2": {
            "sublattice_model": [["CU"], ["MG"]],
            "sublattice_site_ratios": [1, 2]
         },
         "FCC_A1": {
            "sublattice_model": [["CU", "MG"], ["VA"]],
            "sublattice_site_ratios": [1, 1]
         },
         "HCP_A3": {
            "sublattice_site_ratios": [1, 0.5],
            "sublattice_model": [["CU", "MG"], ["VA"]]
         },
         "LAVES_C15": {
            "sublattice_site_ratios": [2, 1],
            "sublattice_model": [["CU", "MG"], ["CU", "MG"]]
         }
    }
}
```

## ESPEI

ESPEI has two types of fitting \-- parameter generation and MCMC
optimization. The parameter generation step uses experimental and
first-principles data of the derivatives of the Gibbs free energy to
parameterize the Gibbs energies of each individual phase. The MCMC
optimization step fits the generated parameters to experimental phase
equilibria data. These two fitting procedures can be used together to
fully assess a given system. For clarity, we will preform these steps
separately to fit Cu-Mg. The next two sections are devoted to describing
ESPEI\'s parameter generation and optimization.

Though it should be no problem for this case, since the data has already
been used, you should get in the habit of checking datasets before
running ESPEI. ESPEI has a tool to help find and report problems in your
datasets. This is automatically run when you load the datasets, but will
fail on the first error. Running the following commmand (assuming from
here on that you are in the `CU-MG` folder from
[ESPEI-datasets](https://github.com/phasesresearchlab/espei-datasets)):

    espei --check-datasets input-data

The benefit of the this approach is that all of the datasets will be
checked and reported at once. If there are any failures, a list of them
will be reported with the two main types of errors being `JSONError`,
for which you should read the JSON section of
`Input data`{.interpreted-text role="ref"}, or `DatasetError`, which are
related to the validity of your datasets scientifically (maching
conditions and values shape, etc.). The `DatasetError` messages are
designed to be clear, so please open an [issue on
GitHub](https://github.com/PhasesResearchLab/ESPEI/issues) if there is
any confusion.

## First-principles phase diagram

By using the `Cu-Mg-input.json` phase description for the fit settings
and passing all of the input data in the `input-data` folder, we can
first use ESPEI to generate a phase diagram based on single-phase
experimental and DFT data. Currently all of the input datasets must be
formation properties, and it can be seen that the formation enthalpies
are defined from DFT and experiments for the Laves and CuMg2 phases.
Mixing enthalpies are defined for the for the fcc, hcp, and Laves phases
from DFT and for liquid from experimental measurements.

The following command will generate a database named `cu-mg_dft.tdb`
with parameters selected and fit by ESPEI:

    espei --input espei-in.yaml

where `espei-in.yaml` is a
`ESPEI input file <Writing input files>`{.interpreted-text role="ref"}
with the following contents

``` yaml
system:
  phase_models: Cu-Mg-input.json
  datasets: input-data
generate_parameters:
  excess_model: linear
  ref_state: SGTE91
output:
  output_db: cu-mg_dft.tdb
```

The calculation should be relatively quick, on the order of a minute of
runtime. With the above command, only mininmal output (warnings) will be
reported. You can increase the verbosity to report info messages by
setting the `output.verbosity` key to `1` or debug messages with `2`.

With the following code, we can look at the generated phase diagram and
compare it to our data.

``` python
# First-principles phase diagram
from pycalphad import Database, binplot, variables as v
from espei.datasets import load_datasets, recursive_glob
from espei.plot import dataplot
import matplotlib.pyplot as plt

# load the experimental and DFT datasets
datasets = load_datasets(recursive_glob('input-data', '*.json'))

# set up the pycalphad phase diagram calculation
dbf = Database('cu-mg_dft.tdb')
comps = ['CU', 'MG', 'VA']
phases = ['LIQUID', 'FCC_A1', 'HCP_A3', 'CUMG2', 'LAVES_C15']
conds = {v.P: 101325, v.T: (300, 1500, 10), v.X('MG'): (0, 1, 0.01)}

# plot the phase diagram and data
ax = binplot(dbf, comps, phases, conds)
dataplot(comps, phases, conds, datasets, ax=ax)
ax.figure.savefig('cu-mg_dft_phase_diagram.png')
```

Which should result in the following figure

<figure>
<img src="../_static/cu-mg-first-principles-phase-diagram.png"
alt="../_static/cu-mg-first-principles-phase-diagram.png" />
<figcaption>First-principles Cu-Mg phase diagram from the single-phase
fitting in ESPEI</figcaption>
</figure>

We can see that the phase diagram is already very reasonable compared to
the experimental points. The liquidus temperatures and the solubilities
of the fcc and Laves phases are the key differences between the
equilibrium data and our first-principles phase diagram. The next
section will discuss using ESPEI to optimize the parameters selected and
calculated based on all the data.

## MCMC optimization

With the data in the CU-MG input data, ESPEI generated 18 parameters to
fit. For systems with more components, solution phases, and input data,
may more parameters could be required to describe the thermodynamics of
the specific system well. Because they describe Gibbs free energies,
parameters in Calphad models are highly correlated in both single-phase
descriptions and for describing equilibria between phases. For large
systems, global numerical optimization of many parameters simultaneously
is computationally intractable.

To combat the problem of optimizing many paramters, ESPEI uses MCMC, a
stochastic optimzation method.

Now we will use our zero phase fraction equilibria data to optimize our
first-principles database with MCMC. The following command will take the
database we created in the single-phase parameter selection and perform
a MCMC optimization, creating a `cu-mg_mcmc.tdb`:

    espei --input espei-in.yaml

where `espei-in.yaml` is an
`ESPEI input file <Writing input files>`{.interpreted-text role="ref"}
with the following structure

``` YAML
system:
  phase_models: Cu-Mg-input.json
  datasets: input-data
mcmc:
  iterations: 1000
  input_db: cu-mg_dft.tdb
output:
  output_db: cu-mg_mcmc.tdb
```

ESPEI defaults to run 1000 iterations and depends on calculating
equilibrium in pycalphad several times for each iteration and the
optimization is compute-bound. Fortunately, MCMC optimzations are
embarrasingly parallel and ESPEI allows for parallelization using
[dask](http://dask.pydata.org/) or with MPI using
[mpi4py](http://mpi4py.scipy.org/) (single-node only at the time of
writing - we are working on it).

Note that you may also see messages about convergence failures or about
droppping conditions. These refer to failures to calculate the
log-probability or in the pycalphad solver\'s equilibrium calculation.
They are not detrimental to the optimization accuracy, but overall
optimization may be slower because those parameter proposals will never
be accepted (they return a log-probability of $-\infty$).

Finally, we can use the newly optimized database to plot the phase
diagram

``` python
# Optimized phase diagram from ESPEI's MCMC fitting
from pycalphad import Database, binplot, variables as v
from espei.datasets import load_datasets, recursive_glob
from espei.plot import dataplot
import matplotlib.pyplot as plt

# load the experimental and DFT datasets
datasets = load_datasets(recursive_glob('input-data', '*.json'))

# set up the pycalphad phase diagram calculation
dbf = Database('cu-mg_mcmc.tdb')
comps = ['CU', 'MG', 'VA']
phases = ['LIQUID', 'FCC_A1', 'HCP_A3', 'CUMG2', 'LAVES_C15']
conds = {v.P: 101325, v.T: (300, 1500, 10), v.X('MG'): (0, 1, 0.01)}

# plot the phase diagram and data
ax = binplot(dbf, comps, phases, conds)
dataplot(comps, phases, conds, datasets, ax=ax)
ax.figure.savefig('cu-mg_mcmc_phase_diagram.png')
```

<figure>
<img src="../_static/cu-mg-mcmc-phase-diagram.png"
alt="../_static/cu-mg-mcmc-phase-diagram.png" />
<figcaption>Optimized Cu-Mg phase diagram from the MCMC fitting in
ESPEI</figcaption>
</figure>

## Analyzing ESPEI Results

After finishing a MCMC run, you will want to analyze your results.

All of the MCMC results will be maintained in two output files, which
are serialized NumPy arrays. The file names are set in your
`espei-in.yaml` file. The filenames are set by `output.tracefile` and
`output.probfile`
([documentation](http://espei.org/en/latest/writing_input.html#tracefile))
and the defaults are `trace.npy` and `lnprob.npy`, respectively.

The `tracefile` contains all of the parameters that were proposed over
all chains and iterations (the trace). The `probfile` contains all of
calculated log probabilities for all chains and iterations (as negative
numbers, by convention).

There are several aspects of your data that you may wish to analyze. The
next sections will explore some of the options.

### Probability convergence

First we\'ll plot how the probability changes for all of the chains as a
function of iterations. This gives a qualitative view of convergence.
There are several quantitative metrics that we won\'t explore here, such
as autocorrelation. Qualitatively, this run does not appear converged
after 115 iterations.

``` python
# remove next line if not using iPython or Juypter Notebooks
%matplotlib inline
import matplotlib.pyplot as plt
import numpy as np
from espei.analysis import truncate_arrays

trace = np.load('trace.npy')
lnprob = np.load('lnprob.npy')

trace, lnprob = truncate_arrays(trace, lnprob)


ax = plt.subplot()
ax.set_yscale('log')
ax.set_ylim(1e7, 1e10)
ax.set_xlabel('Iterations')
ax.set_ylabel('- lnprob')
num_chains = lnprob.shape[0]
for i in range(num_chains):
    ax.plot(-lnprob[i,:])
plt.show()
```

![image](../_static/docs-analysis-example_1_0.png)

### Visualizing the trace of each parameter

We would like to see how each parameter changed during the iterations.
For brevity in the number of plots we\'ll plot all the chains for each
parameter on the same plot. Here we are looking to see how the
parameters explore the space and converge to a solution.

``` python
# remove next line if not using iPython or Juypter Notebooks
%matplotlib inline
import matplotlib.pyplot as plt
import numpy as np

from espei.analysis import truncate_arrays

trace = np.load('trace.npy')
lnprob = np.load('lnprob.npy')

trace, lnprob = truncate_arrays(trace, lnprob)

num_chains = trace.shape[0]
num_parameters = 3 # only plot the first three parameter, for all of them use `trace.shape[2]`
for parameter in range(num_parameters):
    fig, ax = plt.subplots()
    ax.set_xlabel('Iterations')
    ax.set_ylabel('Parameter value')
    for chain in range(num_chains):
        ax.plot(trace[chain, :, parameter])
plt.show()
```

![image](../_static/docs-analysis-example_3_0.png)

![image](../_static/docs-analysis-example_3_1.png)

![image](../_static/docs-analysis-example_3_2.png)

### Corner plots

Note: You must install the `corner` package before using it
(`conda install corner` or `pip install corner`).

In a corner plot, the distributions for each parameter are plotted along
the diagonal and covariances between them under the diagonal. A more
circular covariance means that parameters are not correlated to each
other, while elongated shapes indicate that the two parameters are
correlated. Strongly correlated parameters are expected for some
parameters in Calphad models within phases or for phases in equilibrium,
because increasing one parameter while decreasing another would give a
similar error.

``` python
# remove next line if not using iPython or Juypter Notebooks
%matplotlib inline
import matplotlib.pyplot as plt
import numpy as np
import corner

from espei.analysis import truncate_arrays

trace = np.load('trace.npy')
lnprob = np.load('lnprob.npy')

trace, lnprob = truncate_arrays(trace, lnprob)

# flatten the along the first dimension containing all the chains in parallel
fig = corner.corner(trace.reshape(-1, trace.shape[-1]))
plt.show()
```

![image](../_static/docs-analysis-example_5_0.png)

Ultimately, there are many features to explore and we have only covered
a few basics. Since all of the results are stored as arrays, you are
free to analyze using whatever methods are relevant.

## Summary

ESPEI allows thermodynamic databases to be easily reoptimized with
little user interaction, so more data can be added later and the
database reoptimized at the cost of only computer time. In fact, the
existing database from estimates can be used as a starting point, rather
than one directly from first-principles, and the database can simply be
modified to match any new data.

## Acknowledgements

Credit for initially preparing the datasets goes to Aleksei Egorov.

::: {#citations}

[Bocklund2019]{#Bocklund2019 .citation-label}

:   Bocklund *et al.*, MRS Communications 9(2) (2019) 1--10.
    <doi:%6010.1557/mrc.2019.59>
    \<<https://doi.org/10.1557/mrc.2019.59>\>\`\_

[Coughanowr1991]{#Coughanowr1991 .citation-label}

:   Coughanowr *et al.*, Assessment of the Cu-Mg system. Zeitschrift
    f{ü}r Met. 82, 574--581 (1991).

[Dinsdale1991]{#Dinsdale1991 .citation-label}

:   Dinsdale, Calphad 15(4) (1991) 317-425,
    <doi:%6010.1016/0364-5916(91)90030-N>
    \<<https://doi.org/10.1016/0364-5916(91)90030-N>\>\`\_

[Lukas2007]{#Lukas2007 .citation-label}

:   Lukas, Fries, and Sundman, Computational Thermodynamics: The Calphad
    Method. (Cambridge University Press, 2007).
    <doi:%6010.1017/CBO9780511804137>
    \<<https://doi.org/10.1017/CBO9780511804137>\>\`\_

[Marker2018]{#Marker2018 .citation-label}

:   Marker *et al.*, Computational Materials Science 142 (2018) 215-226.
    <doi:%6010.1016/j.commatsci.2017.10.016>
    \<<https://doi.org/10.1016/j.commatsci.2017.10.016>\>\`\_

[Otis2016]{#Otis2016 .citation-label}

:   Otis, Ph.D. Dissertation, The Pennsylvania State University (2016).
    <https://etda.libraries.psu.edu/catalog/s1784k73d>

[Otis2017]{#Otis2017 .citation-label}

:   Otis *et al.*, JOM 69 (2017) <doi:%6010.1007/s11837-017-2318-6>
    \<<http://doi.org/10.1007/s11837-017-2318-6>\>\`\_

[Roslyakova2016]{#Roslyakova2016 .citation-label}

:   Roslyakova *et al.*, Calphad 55 (2016) 165--180.
    <doi:%6010.1016/j.calphad.2016.09.001>
    \<<https://doi.org/10.1016/j.calphad.2016.09.001>\>\`\_

[Shang2010]{#Shang2010 .citation-label}

:   Shang, Wang, and Liu, Magnes. Technol. 2010 617-622 (2010).

[Zhou2007]{#Zhou2007 .citation-label}

:   Zhou *et al.*, J. Phase Equilibria Diffus. 28, 158--166 (2007).
    <doi:%6010.1007/s11669-007-9022-0>
    \<<https://doi.org/10.1007/s11669-007-9022-0>\>\`\_

[Zuo1993]{#Zuo1993 .citation-label}

:   Zuo and Chang, Zeitschrift f{ü}r Met. 84, 662--667 (1993).
:::

File: tutorials/cu_mg_example.qmd
---
title: "Cu-Mg Example"
---

The Cu-Mg binary system is an interesting and simple binary subsystem
for light metal alloys. It has been modeled in the literature by
[@coughanowr1991], [@zuo1993], and [@zhou2007] and was featured as a case study in
Computational Thermodynamics: The Calphad Method [@lukas2007book].

Here we will combine density functional theory and experimental
calculations of single-phase data to generate a first-principles phase
diagram. Then that database will be used as a starting point for a
Markov Chain Monte Carlo (MCMC) Bayesian optimization of the parameters
to fit zero-phase fraction data.

## Input data

All of the input data for ESPEI is stored in a public
[ESPEI-datasets](https://github.com/phasesresearchlab/espei-datasets)
repository on GitHub. The data in this repository is Creative Commons
Attribution 4.0 (CC-BY-4.0) licensed and may be used, commercialized or
reused freely.

In order to run ESPEI with the data in ESPEI-datasets, you should clone
this repository to your computer. Files referred to throughout this
tutorial are found in the [CU-MG]{.title-ref} folder. The input files
will be very breifly explained in this tutorial so that you are able to
know their use. A more detailed description of the files is found on the
`Input data`{.interpreted-text role="ref"} page.

If you make changes or additions, you are encouraged to share these back
to the ESPEI-datasets repository so that others may benefit from this
data as you have. You may then add your name to the CONTRIBUTORS file as
described in the README.

## Phases and Calphad models

The Cu-Mg system contains five stable phases: Liquid, disordered fcc and
hcp, the C15 Laves phase and the CuMg2 phase. All of these phases will
be modeled as solution phases, except for CuMg2, which will be
represented as a stoichiometric compound. The phase names and
corresponding sublattice models are as follows:

    LIQUID:    (CU, MG)1
    FCC_A1:    (CU, MG)1 (VA)1
    HCP_A3:    (CU, MG)1 (VA)1
    LAVES_C15: (CU, MG)2 (CU, MG)1
    CUMG2:     (CU)1 (MG)2

These phase names and sublattice models are described in the JSON file
[Cu-Mg-input.json]{.title-ref} file as seen below

``` json
{
  "components": ["CU", "MG", "VA"],
  "phases": {
         "LIQUID" : {
            "sublattice_model": [["CU", "MG"]],
            "sublattice_site_ratios": [1]
         },
         "CUMG2": {
            "sublattice_model": [["CU"], ["MG"]],
            "sublattice_site_ratios": [1, 2]
         },
         "FCC_A1": {
            "sublattice_model": [["CU", "MG"], ["VA"]],
            "sublattice_site_ratios": [1, 1]
         },
         "HCP_A3": {
            "sublattice_site_ratios": [1, 0.5],
            "sublattice_model": [["CU", "MG"], ["VA"]]
         },
         "LAVES_C15": {
            "sublattice_site_ratios": [2, 1],
            "sublattice_model": [["CU", "MG"], ["CU", "MG"]]
         }
    }
}
```

## ESPEI

ESPEI has two types of fitting \-- parameter generation and MCMC
optimization. The parameter generation step uses experimental and
first-principles data of the derivatives of the Gibbs free energy to
parameterize the Gibbs energies of each individual phase. The MCMC
optimization step fits the generated parameters to experimental phase
equilibria data. These two fitting procedures can be used together to
fully assess a given system. For clarity, we will preform these steps
separately to fit Cu-Mg. The next two sections are devoted to describing
ESPEI\'s parameter generation and optimization.

Though it should be no problem for this case, since the data has already
been used, you should get in the habit of checking datasets before
running ESPEI. ESPEI has a tool to help find and report problems in your
datasets. This is automatically run when you load the datasets, but will
fail on the first error. Running the following commmand (assuming from
here on that you are in the `CU-MG` folder from
[ESPEI-datasets](https://github.com/phasesresearchlab/espei-datasets)):

    espei --check-datasets input-data

The benefit of the this approach is that all of the datasets will be
checked and reported at once. If there are any failures, a list of them
will be reported with the two main types of errors being `JSONError`,
for which you should read the JSON section of
`Input data`{.interpreted-text role="ref"}, or `DatasetError`, which are
related to the validity of your datasets scientifically (maching
conditions and values shape, etc.). The `DatasetError` messages are
designed to be clear, so please open an [issue on
GitHub](https://github.com/PhasesResearchLab/ESPEI/issues) if there is
any confusion.

## First-principles phase diagram

By using the `Cu-Mg-input.json` phase description for the fit settings
and passing all of the input data in the `input-data` folder, we can
first use ESPEI to generate a phase diagram based on single-phase
experimental and DFT data. Currently all of the input datasets must be
formation properties, and it can be seen that the formation enthalpies
are defined from DFT and experiments for the Laves and CuMg2 phases.
Mixing enthalpies are defined for the for the fcc, hcp, and Laves phases
from DFT and for liquid from experimental measurements.

The following command will generate a database named `cu-mg_dft.tdb`
with parameters selected and fit by ESPEI:

    espei --input espei-in.yaml

where `espei-in.yaml` is a
`ESPEI input file <Writing input files>`{.interpreted-text role="ref"}
with the following contents

``` yaml
system:
  phase_models: Cu-Mg-input.json
  datasets: input-data
generate_parameters:
  excess_model: linear
  ref_state: SGTE91
output:
  output_db: cu-mg_dft.tdb
```

The calculation should be relatively quick, on the order of a minute of
runtime. With the above command, only mininmal output (warnings) will be
reported. You can increase the verbosity to report info messages by
setting the `output.verbosity` key to `1` or debug messages with `2`.

With the following code, we can look at the generated phase diagram and
compare it to our data.

``` python
# First-principles phase diagram
from pycalphad import Database, binplot, variables as v
from espei.datasets import load_datasets, recursive_glob
from espei.plot import dataplot
import matplotlib.pyplot as plt

# load the experimental and DFT datasets
datasets = load_datasets(recursive_glob('input-data', '*.json'))

# set up the pycalphad phase diagram calculation
dbf = Database('cu-mg_dft.tdb')
comps = ['CU', 'MG', 'VA']
phases = ['LIQUID', 'FCC_A1', 'HCP_A3', 'CUMG2', 'LAVES_C15']
conds = {v.P: 101325, v.T: (300, 1500, 10), v.X('MG'): (0, 1, 0.01)}

# plot the phase diagram and data
ax = binplot(dbf, comps, phases, conds)
dataplot(comps, phases, conds, datasets, ax=ax)
ax.figure.savefig('cu-mg_dft_phase_diagram.png')
```

Which should result in the following figure

<figure>
<img src="../_static/cu-mg-first-principles-phase-diagram.png"
alt="../_static/cu-mg-first-principles-phase-diagram.png" />
<figcaption>First-principles Cu-Mg phase diagram from the single-phase
fitting in ESPEI</figcaption>
</figure>

We can see that the phase diagram is already very reasonable compared to
the experimental points. The liquidus temperatures and the solubilities
of the fcc and Laves phases are the key differences between the
equilibrium data and our first-principles phase diagram. The next
section will discuss using ESPEI to optimize the parameters selected and
calculated based on all the data.

## MCMC optimization

With the data in the CU-MG input data, ESPEI generated 18 parameters to
fit. For systems with more components, solution phases, and input data,
may more parameters could be required to describe the thermodynamics of
the specific system well. Because they describe Gibbs free energies,
parameters in Calphad models are highly correlated in both single-phase
descriptions and for describing equilibria between phases. For large
systems, global numerical optimization of many parameters simultaneously
is computationally intractable.

To combat the problem of optimizing many paramters, ESPEI uses MCMC, a
stochastic optimzation method.

Now we will use our zero phase fraction equilibria data to optimize our
first-principles database with MCMC. The following command will take the
database we created in the single-phase parameter selection and perform
a MCMC optimization, creating a `cu-mg_mcmc.tdb`:

    espei --input espei-in.yaml

where `espei-in.yaml` is an
`ESPEI input file <Writing input files>`{.interpreted-text role="ref"}
with the following structure

``` YAML
system:
  phase_models: Cu-Mg-input.json
  datasets: input-data
mcmc:
  iterations: 1000
  input_db: cu-mg_dft.tdb
output:
  output_db: cu-mg_mcmc.tdb
```

ESPEI defaults to run 1000 iterations and depends on calculating
equilibrium in pycalphad several times for each iteration and the
optimization is compute-bound. Fortunately, MCMC optimzations are
embarrasingly parallel and ESPEI allows for parallelization using
[dask](http://dask.pydata.org/) or with MPI using
[mpi4py](http://mpi4py.scipy.org/) (single-node only at the time of
writing - we are working on it).

Note that you may also see messages about convergence failures or about
droppping conditions. These refer to failures to calculate the
log-probability or in the pycalphad solver\'s equilibrium calculation.
They are not detrimental to the optimization accuracy, but overall
optimization may be slower because those parameter proposals will never
be accepted (they return a log-probability of $-\infty$).

Finally, we can use the newly optimized database to plot the phase
diagram

``` python
# Optimized phase diagram from ESPEI's MCMC fitting
from pycalphad import Database, binplot, variables as v
from espei.datasets import load_datasets, recursive_glob
from espei.plot import dataplot
import matplotlib.pyplot as plt

# load the experimental and DFT datasets
datasets = load_datasets(recursive_glob('input-data', '*.json'))

# set up the pycalphad phase diagram calculation
dbf = Database('cu-mg_mcmc.tdb')
comps = ['CU', 'MG', 'VA']
phases = ['LIQUID', 'FCC_A1', 'HCP_A3', 'CUMG2', 'LAVES_C15']
conds = {v.P: 101325, v.T: (300, 1500, 10), v.X('MG'): (0, 1, 0.01)}

# plot the phase diagram and data
ax = binplot(dbf, comps, phases, conds)
dataplot(comps, phases, conds, datasets, ax=ax)
ax.figure.savefig('cu-mg_mcmc_phase_diagram.png')
```

<figure>
<img src="../_static/cu-mg-mcmc-phase-diagram.png"
alt="../_static/cu-mg-mcmc-phase-diagram.png" />
<figcaption>Optimized Cu-Mg phase diagram from the MCMC fitting in
ESPEI</figcaption>
</figure>

## Analyzing ESPEI Results

After finishing a MCMC run, you will want to analyze your results.

All of the MCMC results will be maintained in two output files, which
are serialized NumPy arrays. The file names are set in your
`espei-in.yaml` file. The filenames are set by `output.tracefile` and
`output.probfile`
([documentation](http://espei.org/en/latest/writing_input.html#tracefile))
and the defaults are `trace.npy` and `lnprob.npy`, respectively.

The `tracefile` contains all of the parameters that were proposed over
all chains and iterations (the trace). The `probfile` contains all of
calculated log probabilities for all chains and iterations (as negative
numbers, by convention).

There are several aspects of your data that you may wish to analyze. The
next sections will explore some of the options.

### Probability convergence

First we\'ll plot how the probability changes for all of the chains as a
function of iterations. This gives a qualitative view of convergence.
There are several quantitative metrics that we won\'t explore here, such
as autocorrelation. Qualitatively, this run does not appear converged
after 115 iterations.

``` python
# remove next line if not using iPython or Juypter Notebooks
%matplotlib inline
import matplotlib.pyplot as plt
import numpy as np
from espei.analysis import truncate_arrays

trace = np.load('trace.npy')
lnprob = np.load('lnprob.npy')

trace, lnprob = truncate_arrays(trace, lnprob)


ax = plt.subplot()
ax.set_yscale('log')
ax.set_ylim(1e7, 1e10)
ax.set_xlabel('Iterations')
ax.set_ylabel('- lnprob')
num_chains = lnprob.shape[0]
for i in range(num_chains):
    ax.plot(-lnprob[i,:])
plt.show()
```

![image](../_static/docs-analysis-example_1_0.png)

### Visualizing the trace of each parameter

We would like to see how each parameter changed during the iterations.
For brevity in the number of plots we\'ll plot all the chains for each
parameter on the same plot. Here we are looking to see how the
parameters explore the space and converge to a solution.

``` python
# remove next line if not using iPython or Juypter Notebooks
%matplotlib inline
import matplotlib.pyplot as plt
import numpy as np

from espei.analysis import truncate_arrays

trace = np.load('trace.npy')
lnprob = np.load('lnprob.npy')

trace, lnprob = truncate_arrays(trace, lnprob)

num_chains = trace.shape[0]
num_parameters = 3 # only plot the first three parameter, for all of them use `trace.shape[2]`
for parameter in range(num_parameters):
    fig, ax = plt.subplots()
    ax.set_xlabel('Iterations')
    ax.set_ylabel('Parameter value')
    for chain in range(num_chains):
        ax.plot(trace[chain, :, parameter])
plt.show()
```

![image](../_static/docs-analysis-example_3_0.png)

![image](../_static/docs-analysis-example_3_1.png)

![image](../_static/docs-analysis-example_3_2.png)

### Corner plots

Note: You must install the `corner` package before using it
(`conda install corner` or `pip install corner`).

In a corner plot, the distributions for each parameter are plotted along
the diagonal and covariances between them under the diagonal. A more
circular covariance means that parameters are not correlated to each
other, while elongated shapes indicate that the two parameters are
correlated. Strongly correlated parameters are expected for some
parameters in Calphad models within phases or for phases in equilibrium,
because increasing one parameter while decreasing another would give a
similar error.

``` python
# remove next line if not using iPython or Juypter Notebooks
%matplotlib inline
import matplotlib.pyplot as plt
import numpy as np
import corner

from espei.analysis import truncate_arrays

trace = np.load('trace.npy')
lnprob = np.load('lnprob.npy')

trace, lnprob = truncate_arrays(trace, lnprob)

# flatten the along the first dimension containing all the chains in parallel
fig = corner.corner(trace.reshape(-1, trace.shape[-1]))
plt.show()
```

![image](../_static/docs-analysis-example_5_0.png)

Ultimately, there are many features to explore and we have only covered
a few basics. Since all of the results are stored as arrays, you are
free to analyze using whatever methods are relevant.

## Summary

ESPEI allows thermodynamic databases to be easily reoptimized with
little user interaction, so more data can be added later and the
database reoptimized at the cost of only computer time. In fact, the
existing database from estimates can be used as a starting point, rather
than one directly from first-principles, and the database can simply be
modified to match any new data.

## Acknowledgements

Credit for initially preparing the datasets goes to Aleksei Egorov.

File: tutorials/custom_model_parameter_selection.qmd
---
title: "Generating Custom Model Parameters"
---

ESPEI\'s default parameter selection capabilities support fitting Gibbs
energy parameters (`G` parameters for endmembers, and `L` parameters for
binary and ternary interations) from enthalpy, entropy, and heat
capacity data. Using the `parameter_generation.fitting_description`
parameter, ESPEI can support fitting different types of models and data
too. For example, the built-in molar volume fitting description can be
used to fit molar volume parameters (`V0` and `VA`) to `V0` and `VM`
data (see
[`fitting_description` in YAML input schema](../reference/writing_input.qmd#fitting_description) for more details).

Through these fitting descrptions, ESPEI can be extended to fit custom
PyCalphad models and model parameters without changing any of the source
code for PyCalphad or ESPEI. Here we will implement a PyCalphad model
for BCC elastic stiffness coefficients, which can be uniquly described
by three independent components of the elastic stiffness matrix due to
the cubic symmetry of the BCC phase. We\'ll then use DFT data from
[@marker2018] to fit these endmember and
interaction parameters and compare the result to values in the original
publication. At the end of this tutorial, you will have used ESPEI to
generated parameters for three types of elastic constant parameters
using DFT data from the literature.

**To run ESPEI and generate the output in this tutorial, download the
files from [GitHub](https://github.com/bocklund/espei-elastic-parameter-generation)**.

## Implementing the elastic constant model

Before we can fit parameters to data using ESPEI, we first need a
PyCalphad model that can use the parameters. PyCalphad `Model` objects
supports most of the typical Calphad model parameters that are
implemented by the commercial Calphad software tools, but here we want
to use model parameters that PyCalphad doesn\'t have built-in support
for. The `custom_elastic_model.py` file contains the implementation of
an `ElasticModel` class that sublasses the PyCalphad `Model` class:

``` python
import tinydb
from pycalphad import Model
class ElasticModel(Model):
def build_phase(self, dbe):
    phase = dbe.phases[self.phase_name]
    param_search = dbe.search
    for prop in ['C11', 'C12', 'C44']:
        prop_param_query = (
            (tinydb.where('phase_name') == phase.name) & \
            (tinydb.where('parameter_type') == prop) & \
            (tinydb.where('constituent_array').test(self._array_validity))
            )
        prop_val = self.redlich_kister_sum(phase, param_search, prop_param_query).subs(dbe.symbols)
        setattr(self, prop, prop_val)
```

This class overides the `build_phase` method of the `Model` class to add
a property to class, one for `C11`, `C12`, and `C44`, where each
property is modeled using a Redlich-Kister polynomial, following
[@marker2018] Eq. (3). Note that
`redlich_kister_sum()` gives us full generality for an arbitrary number
sublattices and species in each sublattice.

## Implementing a fitting description

The `ElasticModel` from the previous section is enough to PyCalphad to
use `C11`, `C12`, and `C44` in a PyCalphad `Database` object to do
calculations and calculate those properties with `equilibrium`. Now we
need to tell ESPEI how to use read datasets for `C11`, `C12`, and `C44`
data, and use this model to fit the corresponding parameters. The two
concepts we need are a `FittingStep` and a `ModelFittingDescription`.

A `FittingStep` is an abstract class provided by ESPEI that defines an
API for how to fit a particular type of data and what parameters
describe it. There\'s a 1:1 relationship between a concrete
`FittingStep` and a data type. Fitting steps also have a 1:1
relationship with a parameter type, but note that multiple fitting steps
can be used to different data types to a single parameter type. For
example, Gibbs energy parameters (`G`) are fit in three fitting steps:
heat capacity data (`CPM`), then entropy data (`SM`), then enthalpy data
(`HM`). Below are the implementations for each of the three elastic
parameters and data. We are using the `AbstractLinearPropertyStep`
helper class from ESPEI, which is a convience class to make it easier to
define `FittingStep` classes that are 1:1 mappings between a data type
and a parameter type and don\'t require and linearization or data/model
transformation steps.

``` python
from espei.parameter_selection.fitting_steps import AbstractLinearPropertyStep

class StepElasticC11(AbstractLinearPropertyStep):
    parameter_name = "C11"
    data_types_read = "C11"

class StepElasticC12(AbstractLinearPropertyStep):
    parameter_name = "C12"
    data_types_read = "C12"

class StepElasticC44(AbstractLinearPropertyStep):
    parameter_name = "C44"
    data_types_read = "C44"
```

A `ModelFittingDescription` defines a series of fitting steps that are
fit in order, and a PyCalphad model that can use a the parameters to
model that data. Here we\'ll combine the elastic fitting steps to fit
them in order of `C11`, then `C12`, then `C44`. The order of fitting
doesn\'t matter in this case since the models are independent, but more
complex cases might have dependencies requiring certain contributions to
be fit before others (e.g. `V0` molar volume parameters need to be fit
before `VA` parameters when fitting `VM` data). By default, ESPEI will
use the base PyCalphad `Model` class, but since that class doesn\'t know
how to use our custom elastic constant parameters, we need to use the
`model` keyword argument to tell ESPEI to use this model.

``` python
from espei.parameter_selection.fitting_descriptions import ModelFittingDescription
elastic_fitting_description = ModelFittingDescription([StepElasticC11, StepElasticC12, StepElasticC44], model=ElasticModel)
```

The `elastic_fitting_description` object that we created is the one we
will pass to ESPEI via the `parameter_generation.fitting_description`
input parameter.

## Defining datasets

Parameter generation can only fit datasets of the same type of
non-equilibrium thermochemical data, where the conditions and site
fractions to generate the output value are provided explictly. Other
than the `"output"` key that must match one of the data types read by
one of our fitting steps, there are no additional steps for ESPEI to be
able to read these datasets. See
[here](../how-to/dataset_schema.qmd#non_equilibrium_thermochemical_data) for
a complete description of these type of datasets. Here\'s an example for
pure BCC Ti from the `elastic-datasets` directory:

``` JSON
{
    "components": ["TI", "VA"],
    "phases": ["BCC_A2"],
    "output": "C11",
    "values": [[[93]]],
    "conditions": {"T": 298.15, "P": 101325},
    "solver": {"mode": "manual", "sublattice_site_ratios": [1, 3], "sublattice_configurations": [["TI", "VA"]], "sublattice_occupancies": [[1.0, 1.0]]},
    "reference": "Marker (2018)",
    "bibtex": "marker2018binary_elastic",
    "comment": "Values pulled from Table 4 (DFT calculations).",
    "tags": []
}
```

## Running ESPEI

The [phase models description](../how-to/dataset_schema.qmd#phase-descriptions) defined in
`phase_model.json` are the same as for regular runs of ESPEI:

``` JSON
{
    "components": ["MO", "TI", "ZR", "VA"],
    "phases": {
        "BCC_A2": {
            "sublattice_model": [["MO", "TI", "ZR"], ["VA"]],
            "sublattice_site_ratios": [1, 3]
        }
    }
}
```

The YAML file that generated parameters for the system described above
with the elastic model is in `generate_parameters.yaml`:

``` YAML
system:
  phase_models: phase_models.json
  datasets: elastic-datasets
generate_parameters:
  excess_model: linear
  ref_state: SGTE91
  fitting_description: custom_elastic_model.elastic_fitting_description
output:
  output_db: Ti-elastic.tdb
```

The key difference compared to typical runs of ESPEI that fit Gibbs
energy parameters is the `generate_parameters.fitting_description`
entry, which is a fully qualified import string to our fitting
description object. This is the import path for the object and can be
anything that can be imported by the Python interpreter that ESPEI is
installed under. In this case, we are importing the object
`elastic_fitting_description` from the `custom_elastic_model.py` file in
the local directory. Note that this can be any local module *or* an
object from any package installed, for example if you have pip installed
a package called `my_fitting_descriptions` that provides a
`ModelFittingDescrption` object for your custom model called
`my_fit_desc`, you would set
`fitting_description: my_fitting_descriptions.my_fit_desc`. If you start
a Python interpreter from the same place that you\'ll run ESPEI, you can
see if ESPEI can detect the fitting description by running the code

``` python
from custom_elastic_model import elastic_fitting_description
```

Finally, we can run this input file using ESPEI by running the command:

``` shell
espei --in generate_parameters.yaml
```

That\'s it! You should now have a TDB `Ti-elastic.tdb` that has `C11`,
`C22`, `C44` parameters for pure Ti, Mo, and Zr, and interaction
paramters for Ti-Mo and Ti-Zr.

## Comparing the results

The following table compares the parameters fit by
[@marker2018] and those generated by ESPEI.
In all cases except for Ti-Zr C11, ESPEI generated the same number of
parameters as assessed by Marker *et al.*, where the C11 model is
simpler in the version fit by ESPEI. Where the parameters generated are
the same, they are close aside from some small differences that could be
due to the weighting by Marker *et al.* (the data used in this tutorial
are not weighted). Plots comparing the generated parameters (plotted as
lines) in to the data (points) are generated using the
`plot_model_comparisons.py` script and appear to show good agreement.

  -------------------------------------------------------------------------
  Param   Interaction   Ti-Mo                     Ti-Zr
  ------- ------------- -------------- ---------- -------------- ----------
                        Marker (2018)  ESPEI      Marker (2018)  ESPEI

  C11     L0            -22.16         -27.7702   246.97         249.001

          L1            0              0          -135.95        0

  C12     L0            -36.40         -27.9687   -110.53        -110.725

          L1            0              0          -78.00         -70.2764

  C44     L0            -142.9         -137.882   70.06          57.7446

          L1            0              0          0              0
  -------------------------------------------------------------------------

![image](https://raw.github.com/bocklund/espei-elastic-parameter-generation/main/figures/C11.png)

![image](https://raw.github.com/bocklund/espei-elastic-parameter-generation/main/figures/C12.png)

![image](https://raw.github.com/bocklund/espei-elastic-parameter-generation/main/figures/C44.png)
